Repository: MIT-DMSE-Breakerspace/breakerspace-preview

# MIT DMSE Breakerspace Website

Last updated: 2026-07-15

This repository holds the MIT DMSE Breakerspace website. This copy is the working preview used to develop and review the redesigned site before coordinated changes are released to the production site at `breakerspace.mit.edu`.

Working folder:

```text
/Users/justinlavallee/Documents/GitHub/breakerspace-preview
```

Original production working folder:

```text
/Users/justinlavallee/Library/CloudStorage/Dropbox-MIT/DMSE Breakerspace/admin/MIT-DMSE-Breakerspace
```

Work in the preview repository unless a production-site change is explicitly requested. The preview has no `CNAME`, so it does not claim the production domain.

This README is the top-level orientation for the site: its direction, content status, planning files, and local build instructions. It replaced an earlier `CODEx_HANDOFF.md` of the same content.

## Current Site Direction

The site is an operational guide for undergraduate lab users and teaching teams. It is organized around what a visitor is trying to do rather than the Breakerspace's internal organization.

The current top-level navigation is defined in `_data/navigation.yml`:

1. Start Here
2. Reserve Time
3. Find an Instrument
4. Get Trained
5. Get Help
6. Safety & Lab Use
7. Use the Lounge
8. Teach With Us
9. About

The homepage should remain concise. It routes users by intent and provides the lab location, arrival route, hours, and access distinction. Detailed policies and workflows belong on their task-specific pages.

## Operational Content Status

| Area | Current status |
| --- | --- |
| Start Here | Implemented as an intent-based homepage with routes for training, instrument selection, reservations, teaching, help, and lounge access. |
| Location and arrival | Implemented on the homepage: Building 8, Room 8-102A, entered through the Breakerspace Lounge. Physical emergency-route details still require an on-site launch check. |
| Instrument catalog | Implemented at `instruments/index.md`. All eleven instruments have consolidated operating pages, grouped by capability. |
| Training | Implemented at `training.md`, including the one-time Qualtrics record, one-hour in-person sessions, access follow-up, advanced support, and the LibCal training calendar. The Qualtrics survey itself must be updated with launch. |
| Reservations | Implemented at `reservations.md`, including direct calendars, the one-hour initial norm, reservation ownership, the 10-minute late rule, cancellations, handoffs, guests, and problem routing. |
| Safety and lab use | Implemented at `safety.md`, including emergency response, PPE, food and drink, samples, guests, working alone, cleanup, damage, and incident reporting. Field verification and DMSE EHS review remain launch work. |
| Help and support | Implemented at `resources.md`, covering instrument problems, access, workstation permissions, files, Dropbox, Slack, project support, and contact paths. |
| Teaching | Implemented at `teaching.md`, with collaboration models, staffing guidance, planning timelines, student preparation, and established course examples. |
| Lounge | Implemented at `lounge.md` for the current lounge, coffee equipment, access, food and drink boundary, teaching, and community use. Future accuracy depends on the unresolved space decision. |
| About | Implemented at `about.md`, with the lab's educational purpose, a brief account of its development through undergraduate teaching and student use, the team model, and contact pathways. The current student-staff roster can be added when it is ready for ongoing maintenance. |
| Sample library | A placeholder page exists, but it is not yet a usable inventory or training resource. This is a planned content system. |
| Materials showcase | The proposed educational showcase system is documented in `showcases/README.md`, with an unlisted pumpkin strength-to-weight demonstration at `showcases/pumpkin-strength-to-weight.md`. It is not yet a populated archive or top-level navigation destination. |

## Authoritative Planning Files

Use one source of truth for each kind of work:

* `_staff/site-todo.md`: the three-tier launch plan, cross-site policy decisions, accessibility follow-up, and ongoing operational maintenance.
* `_staff-training/`: trainer-facing guide model and the coordinated Qualtrics launch review.
* `instruments/readme.md`: instrument-page architecture, migration status, shared includes, and authoring conventions.
* `showcases/README.md`: Materials Showcase purpose, source model, editorial workflow, cadence, automation boundaries, and authoring contract.
* Instrument-page to-do sections: instrument-specific missing images, workflows, examples, exercises, and technical review items for that page.

Public pages should state current policy clearly. Do not expose unresolved policy questions on public pages merely to track them; place those decisions in `_staff/site-todo.md`.

File: tutorials/ftir.md
---
layout: default
title: FTIR Tutorial
---
# Nicolet iS5 Fourier-Transform Infrared (FTIR) Spectrometer Tutorial

## Overview:

<img src="../assets/img/ftir.JPG" alt="FTIR spectrometer" style="width:33%; float:right; margin-left:10px; margin-bottom:1.4em;">
The Nicolet iS5 Fourier-transform infrared (FTIR) spectrometer provides an infrared spectrum of absorption or transmission of a solid, liquid, or gas, for identification, primarily, of organic or polymeric materials. This tutorial focuses primarily on use of the instrument with an attenuated total reflectance (ATR) accessory, which allows for easy sampling of materials in solid, semi-solid, powder, paste, and liquid forms. The Breakerspace has an [iD7](https://knowledge1.thermofisher.com/Molecular_Spectroscopy/Molecular_Spectroscopy_Media_and_Document_Repository/Nicolet_Summit_and_Nicolet_Summit_PRO_User_Guide/Sampling_Accessories_for_the_Summit_Spectrometer) attenuated total reflectance (ATR) accessory that is left on the instrument by default, and also an [iD1](https://knowledge1.thermofisher.com/Molecular_Spectroscopy/Molecular_Spectroscopy_Media_and_Document_Repository/Nicolet_Summit_and_Nicolet_Summit_PRO_User_Guide/Sampling_Accessories_for_the_Summit_Spectrometer) transmission accessory and a [Pike Technologies EasiDiff](https://www.piketech.com/product/dr-easidiff-tm/) diffuse reflection accessory. 
<div style="clear:both;"></div>

### Index:

* [Standard operating protocol](#sop) - ([startup](#startup), [operation](#operation), [shutdown](#shutdown))
* [Materials and sample prep](#materials)
* [Detailed operating instructions](#details)
* [Data processing and analysis](#data)
* [Common failure modes](#failures)
* [Manufacturer manuals](#manuals)
* [Links](#links)
* [Exercises](#exercises)

### Standard operating protocol: {#sop}

#### Instrument startup: {#startup}

* [Power on instrument](../assets/img/tutorials/ftir/ftir-switch.JPG), [if needed](../assets/img/tutorials/ftir/ftir-power.JPG)
* Log on to instrument workstation using your MIT Kerberos
* [Start OMNIC software](../assets/img/tutorials/ftir/ftir-desktop.JPG)
* Verify instrument connection via [system status](../assets/img/tutorials/ftir/omnic-status.PNG)
* Remove protective cover from ATR crystal plate
* [Clean ATR crystal](#crystal)
* Collect background

#### Operation: {#operation}

* [Clean ATR crystal](#crystal)
* Collect sample
* Save sample spectrum  

Repeat steps as needed

#### Instrument shut down: {#shutdown}

* Save all data (each spectrum must be indvidually selected and saved)
* Close OMNIC
* Log off workstation
* Clean ATR crystal
* Put cover on crystal plate and clamp in place using pressure tower
* Do not switch off (the manufacturer recommends leaving the instrument powered when not in use)

### Compatible materials and sample prep: {#materials}

* Any non-hazardous solid, semi-solid, powder, paste, and liquid materials
* Solvents needed to clean a sample off the instrument must also be non-hazardous 
* Only sensitive to molecules that absorb IR radiation and transition to excited vibrational state
* Complementary information to Raman spectroscopy, often

<p class="guidance-note"><em>If you have any questions about whether a material is appropriate to characterize in the Breakerspace, please ask before bringing it to the lab.</em></p>

### Detailed operating instructions: {#details}

#### ATR Sample preparation and loading: {#sample-prep}

To maximize signal strength, it is important that the sample is in good contact with the entire ATR window. 

##### _Be sure to collect a background before loading samples_

#### Solid samples:

* Select self leveling [pressure tip](#pressure-tip)
* Solid samples should be smooth and free of contaminants on the face to be tested
* Cover the ATR crystal with the sample
* Position the pressure tower over the window
* Tighten the turn the knob until the clutch slips to provide clamping pressure to the sample 

Although many solid samples will not contaminate the window, it is still a good idea to wipe the window with isopropyl alcohol and a Kimwipe between samples.

<figure style="margin-left:0; margin-right:0;">
  <a href="../assets/img/tutorials/ftir/solid-sample.GIF" target="_parent"><img src="../assets/img/tutorials/ftir/solid-sample.GIF" alt="Solid sample loading." style="width:100%;"></a>
  <figcaption>Loading a solid sample</figcaption>
</figure>

#### Powder samples:

It is especially important that powders contact the surface of the diamond window as completely as possible, so it is helpful that they are ground as finely as possible. It is helpful to load powders in preview mode and verify the pressure tip is pushing the powder into intimate contact with the ATR crystal before collecting a spectrum.

* Either the concave or self-leveling [pressure tip](#pressure-tip) can work, try both to see if one is better with your sample
* using a spatula, place a small amount of powder sufficient to cover the ATR crystal 
* Position the pressure tower over the ATR crystal
* Tighten the turn the knob until the clutch slips

<figure style="margin-left:0; margin-right:0;">
  <a href="../assets/img/tutorials/ftir/powder-sample.GIF" target="_parent"><img src="../assets/img/tutorials/ftir/powder-sample.GIF" alt="Powder sample loading." style="width:100%;"></a>
  <figcaption>Loading a powder sample</figcaption>
</figure>

#### Liquid samples:

* Place droplet of sample on ATR crystal
* Non-volatile liquids can be run uncovered, without the use of the pressure tower
* Volatile samples can be covered with the [volatiles cover](#volatiles-cover) to prevent evaporation. Clamp volatiles cover with the pressure tower

<figure style="margin-left:0; margin-right:0;">
  <a href="../assets/img/tutorials/ftir/liquid-sample.GIF" target="_parent"><img src="../assets/img/tutorials/ftir/liquid-sample.GIF" alt="Liquid sample loading." style="width:100%;"></a>
  <figcaption>Loading a non-volatile liquid sample</figcaption>
</figure>

#### Cleaning the ATR crystal: {#crystal}

* apply a few drops of isopropyl alcohol to a Kimwipe
* wipe with wetted portion of the Kimwipe, starting in the center and working outwards
* using a dry portion of the Kimwipe, or a new Kimewipe, dry the crystal and surrounding area

<figure style="margin-left:0; margin-right:0;">
  <a href="../assets/img/tutorials/ftir/clean-crystal.GIF" target="_parent"><img src="../assets/img/tutorials/ftir/clean-crystal.GIF" alt="Cleaning the ATR crystal." style="width:100%;"></a>
  <figcaption>Cleaning the ATR crystal</figcaption>
</figure>

#### Experiment setup: {#setup}

Experiment setup allows you to change the parameters to fit your requirements. For faster collections, reduce the number of scans and/or scan resolution, and note how the estimated time changes. To improve the signal to noise ratio, increase the number of scans.

There are two ways to collect a spectrum (either background or sample): with _preview_ on or off. If the _Preview data collection_ parameter is selected, the instrument will show a live spectrum that refreshes approximately every second during preview mode. Once you are satisfied with your sample setup, run the full scan by by clicking start collection in the upper right. Deselect _Preview data collection_ if you wish to bypass the preview stage and run your full scan immediately. This setting will apply to both background and sample collection.

For a [comprehensive explanation](../assets/img/tutorials/ftir/exp-set-help.JPG) of the parameters in experiment setup, select help in the lower left.

![experiment setup](../assets/img/tutorials/ftir/experiment-setup.JPG)

##### _Preview data collection_ enabled:

<figure style="margin-left:0; margin-right:0;">
  <a href="../assets/img/tutorials/ftir/preview.GIF" target="_parent"><img src="../assets/img/tutorials/ftir/preview.GIF" alt="Background and sample collection with Preview data collection on." style="width:100%;"></a>
  <figcaption>Background and sample collection with <i>Preview data collection</i> on</figcaption>
</figure>

<figure style="margin-left:0; margin-right:0;">
  <a href="../assets/img/tutorials/ftir/preview-omnic.GIF" target="_parent"><img src="../assets/img/tutorials/ftir/preview-omnic.GIF" alt="Background and sample collection with Preview data collection on in the OMNIC software." style="width:100%;"></a>
  <figcaption>Background and sample collection with <i>Preview data collection</i> on in the OMNIC software</figcaption>
</figure>

##### _Preview data collection_ not enabled:

<figure style="margin-left:0; margin-right:0;">
  <a href="../assets/img/tutorials/ftir/no-preview.GIF" target="_parent"><img src="../assets/img/tutorials/ftir/no-preview.GIF" alt="Basic sample collection without Preview data enabled." style="width:100%;"></a>
  <figcaption>Basic sample collection without preview data enabled</figcaption>
</figure>


#### Background collection: {#background}

Before collecting spectra, it is necessary to collect a background spectrum. 

>_A background spectrum is a single-beam spectrum obtained without a sample in place. The background spectrum is the result of the output of the source; the response of the beamsplitter, optics, sampling accessory or holder, and detector; and any atmospheric absorptions inside the spectrometer. A single-beam sample spectrum can be ratioed against the background spectrum to remove the effects of the background and produce a transmission spectrum._ ([Definition from the Thermo Scientific OMNIC Help Topics](../assets/img/tutorials/ftir/background-def.PNG))

* iD7 ATR accessory background collection is run with the cleaned diamond crystal exposed to air (no pressure clamp)
* iD1 transmission accessory background is run with no sample in the compartment
* EasiDiff diffuse reflectance background collection is run on a sample cup holding pure KBr powder
* set instrument up per above for your experiment and click "collect background" and continue through the collection process
* After background is collected you can choose to add it to the spectra window, or not. In both cases that background scan will automatically be used on subsequent sample collections.

<p class="guidance-note"><em>Negative absorbance in an ATR spectrum can indicate the crystal was not clean during background collection.</em></p>

#### Sample collection: {#sample}

Once your background is collected you are ready to collect a spectrum for your sample. Load it according to the above instructions, and click collect sample, following the process based on your experiment setup. 

#### Volatiles cover: {#volatiles-cover}
<figure style="margin-left:0; margin-right:0;">
  <a href="../assets/img/tutorials/ftir/volatile-cover.GIF" target="_parent"><img src="../assets/img/tutorials/ftir/volatile-cover.GIF" alt="Volatile cover use." style="width:100%;"></a>
  <figcaption>Use of the volatile cover </figcaption>
</figure>

#### Pressure tips: {#pressure-tip}

<figure style="margin-left:0; margin-right:0;">
  <a href="../assets/img/tutorials/ftir/pressure-tips.JPG" target="_parent"><img src="../assets/img/tutorials/ftir/pressure-tips.JPG" alt="concave and self-leveling pressure tips." style="width:100%;"></a>
  <figcaption>Concave (left) and self-leveling (right) pressure tips</figcaption>
</figure>

<figure style="margin-left:0; margin-right:0;">
  <a href="../assets/img/tutorials/ftir/pressure-tip.GIF" target="_parent"><img src="../assets/img/tutorials/ftir/pressure-tip.GIF" alt="Swapping pressure tips." style="width:100%;"></a>
  <figcaption>Swapping pressure tips</figcaption>
</figure>

### Data processing and analysis: {#data}

Data processing is beyond the scope of this tutorial, but we recommend the use of the [Wiley KnowItAll Spectroscopy Software & Libraries available through the MIT Libraries](https://libguides.mit.edu/knowitall).

### Common failure modes: {#failures}

* ATR Signal to noise is low if sample is not in intimate contact with ATR crystal
* If instrument is connected into different USB port on workstation it will not connect
* Negative features in an ATR spectrum indicate the crystal was not clean during background collection

### Manufacturer's manuals: {#manuals}

* [iS5 spectrometer user guide](https://www.dropbox.com/scl/fi/rfba0x3swuhi4affsytv6/2638_iS5-UG.pdf?rlkey=mnjpwg72rbau8dsaw8jwg9flk&dl=0)
* [iD7 ATR User Guide](https://www.dropbox.com/scl/fi/j24msyzbfpqahhk66z5y8/3021_-iD7_UG.pdf?rlkey=xf1sw5yoydqomsmcs1hxhrf5y&dl=0)
* [OMNIC software _Getting Started_ guide](https://www.dropbox.com/scl/fi/nhx1fk2ov5fpkz4og1guf/2640_OMNIC_GS.pdf?rlkey=93wld38wdscvv94o177jylilu&dl=0)
* [Complete set of manufacturer's manuals](https://www.dropbox.com/scl/fo/n0zv4090ncohz1yd53zyp/AEk8_3vo2JuCcHDSDBEEjck?rlkey=haqbguq12kbmh8fi7jmi8wzvg&dl=0)

### Links: {#links}

* [Thermo Scientific FTIR sampling techniques](https://www.youtube.com/playlist?list=PLMiikclf3GL4ZAFqfux1tR1pyYmS4AkjR)
* [Pike Technologies tips of the week](https://www.piketech.com/tip-of-the-week/)


### Exercises: {#exercises}

* coming soon

File: tutorials/hardness-tester.md
---
layout: default
title: Hardness Tester Tutorial
---
# Innovatest Nemesis 5100G2 Hardness Tester Tutorial 

## Overview

<figure>
	<img src="../assets/img/hardness-tester.JPG" alt="Hardness Tester" style="width:32%; margin:0">  
</figure>

The Innovatest Nemesis 5100G2 Hardness Tester has a 9-position turret to automatically swith between indenters and objectives, and uses a load cell to measure applied load. It also has an XY stage, and can be programmed to run test patterns. The Breakerspace system is equipped with indenters for Vickers, Rockwell, and Brinell, and can run a range of scales.

### Index: 

* [Standard operating protocol](#sop) - ([startup](#startup), [operation](#operation), [shutdown](#shutdown))
* [Materials and sample prep](#materials)
* [Common failure modes](#failures)
* [Manufacturer manuals](#manuals)
* [Exercises](#exercises)

### Standard Operating Protocol: {#sop}

#### Start Up {#startup}
* Turn machine on red power switch in the back 
* Log in to the Impressions software. The username is “mit hardness” and leave the password field empty (no password)

#### Operation {#operation}
* Position your sample on the sample stage
* Find a clean spot on your sample using the camera. Use the joystick or the software to move the sample stage. 
* Get into focus with 2.5x, then change 10x and refocus. 
* Click In Focus button
* Choose your hardness test using the top left blue box.
* Click Start and the testing procedure will proceed automatically
* To make a pattern, click “Pattern” and choose your settings. Make sure to return to single point when you’re done using the pattern!

#### Shut down {#shutdown}
* Remove your sample from the machine and turn off the workstation.
* Toggle the power switch in back of the machine to off

### Materials {#materials}
* Prepare a flat and ideally polished sample. 
* Polishing equipment can be found next to the sink. Unpolished samples won’t damage the machine, but will give worse results. 

### Common failure modes {#failures}
* Patterns are retained across users, so make sure you are back in single point mode before turning off the machine and before measuring your sample.
* For the Rockwell hardness test, make sure your tip matches your surface. A too soft tip for your surface may result in damage to the machine. For example, HRA uses a harder tip than HRB.
* While hardness values calculated through Vickers tests with different loads are equal (i.e. Vickers 1 kgf gives the same value as Vickers 5 kgf), this is not true for Rockwell tests. You need a conversion table to compare HRA and HRB values.


### Manufacturer manuals {#manuals}
* [Machine brochure](https://www.dropbox.com/scl/fi/px92wph6tuclbmpjo4k5z/INNOVATEST_NEMESIS-9100-brochure.pdf?rlkey=kjzo23aznoolzjrfedtwmikkk&st=73l53vy4&dl=0)
  
### Exercises {#exercises}
* Intro: Determine the hardness of a piece of metal with a Vickers test
* Beginner: Use the pattern function to determine the hardness of multiple spots in one run

File: tutorials/instron.md
---
layout: default
title: Instron Universal Testing System Tutorial
---
# Instron 68TM-50 Universal Testing System

## Overview:

The Breakerspace's Instron is equipped with 50 kN and 5 kN load cells, with fixtures for tensile, compression, and flexure testing.  

### Index:

* [Standard operating protocol](#sop) - ([startup](#startup), [operation](#operation), [shutdown](#shutdown))
* [Materials and sample prep](#materials)
* [Detailed operating instructions](#details)
* [Data processing and analysis](#data)
* [Common failure modes](#failures)
* [Manufacturer manuals](#manuals)
* [Links](#links)
* [Exercises](#exercises)

### Standard operating protocol: {#sop}

#### Instrument startup: {#startup}

* Log on to the instrument workstation using your MIT Kerberos.
* Open the Bluehill Universal software.
* If the event log opens up, you can click close. 

#### Operation: {#operation}

* Set up your mechanical test set up. See the [detailed operation instructions](#details) for how to set up different types of samples.
* Ensure the correct load cell connector (5 kN or 50 kN) is inserted. 
* On the [home screen](../assets/img/tutorials/instron/test_method_admin.PNG), click Method. Here you can create your own method by choosing a template or look at pre-existing methods.
* Return to the [home screen](../assets/img/tutorials/instron/test_method_admin.PNG) by clicking the house icon in the top left.
* Click Test. From here, you can run a basic "QuickTest" or choose from any method.
* When prompted, set travel limits to prevent the head and attached fixtures from colliding into anything.
* Once on the testing page, press unlock then go on the [hand controller](../assets/img/tutorials/instron/ANNOTATED_hand_controller_in_set_up.JPG) to start testing.
* The test will end once sample snaps. To stop the test before that, you can press stop on the [hand controller](../assets/img/tutorials/instron/ANNOTATED_hand_controller_in_set_up.JPG) or push the red emergency [stop button](../assets/img/tutorials/instron/ANNOTATED_emergency_indicator.JPG).

####  Instrument shut down: {#shutdown}

* Save your data.
* Disassemble your testing set up. Return all parts to the boxes they came from.
* Wipe up any debris.
* Close the Bluehill Universal software and log off the computer.
* Ensure the Instron is in disabled mode.

### Compatible materials and sample prep: {#materials}

* Avoid samples which may shatter dangerously, i.e. glass.
* Avoid wet samples or anything that would get the machine too dirty.
* Some samples may need cutting to fit into the machine grips. The Breakerspace has scissors, razor blades, and a sectioning saw available.
* It may be good to google if there is an ASTM standard for your specific test. 

### Detailed operating instructions: {#details}
The Instron can do tensile, compressive, and flexure testing. Each test needs different grips. 
* To start all set ups, you need to choose your load cell, 50 kN or 5 kN for smaller, weaker samples.
	* The 50 kN cell always stays attached to the machine.
	* To install the 5 kN cell, insert the thin end of the 5 kN cell into the bottom of the 50 kN cell. Insert a clevis pin through the two, then attach a safety clip.
  	* Rotate the metal ring to the right until tight. 
  	* If using the 5 kN cell, it is crucial to plug the 5 kN load cell connector in the [right place](../assets/img/tutorials/instron/ANNOTATED_connection_port_instron.JPG).
* All parts will be attached in a simular fashion. Align the internal holes and insert a clevis pin. Then add a safety clip and rotate the metal ring to secure.
	* Use a [spanner wrench](../assets/img/tutorials/instron/spanner_wrench.jpeg) to tighten the metal rings if necessary.

#### Set-up diagrams for tensile, compressive, and flexure testing
* Tensile testing with mini wedge grips (max load: 1 kN) [diagram](../assets/img/tutorials/instron/FIXED_1kN_set_up.jpg)
* Tensile testing with wedge grips (max:load 50 kN) [diagram](../assets/img/tutorials/instron/ANNOTATED_instron_sop_50_kN_wrench_set_up.JPG)
	* Anatomy of the 50 kN wedge grip [diagram](../assets/img/tutorials/instron/ANNOTATED_50_kN_wrench_grip.JPG)
* Compressive testing with 50 kN head [diagram](../assets/img/tutorials/instron/ANNOTATED_instron_sop_compression_set_up.JPG)
* Flexure testing with 5 kN head [diagram](../assets/img/tutorials/instron/ANNOTATED_instron_sop_flexure_set_up.JPG)
 
#### Video extensometer
* Click the [on](../assets/img/tutorials/instron/ANNOTATED_video_extensometer.JPG) button.
* Draw dots on your sample a set amount apart using a [guide and paint markers](../assets/img/tutorials/instron/ANNOTATED_drawing_dots.JPG).
* Load your sample.
* Look at [this diagram](../assets/img/tutorials/instron/ANNOTATED_extensometer_software.png). Click 1, then 2. Then in field 3, click and hold an area that includes your drawn dots. The dots should be detected automatically. Click close and proceed with your test. 

### Data processing and analysis: {#data}

* By default the software will output a force versus displacement graph.
* When creating a method you can input your sample dimensions and ask the software to automatically calculate a lot of properties for you.

### Common failure modes: {#failures}

* Unless the red light of the video extensometer appears, the video extensometer is not on. Try pressing the [on](../assets/img/tutorials/instron/ANNOTATED_video_extensometer.JPG) button again.  
* Plugging in the load cell connector is difficult and may take multiple tries. One common mistake is forgetting to to push in the [side clips](../assets/img/tutorials/instron/ANNOTATED_load_cell_connector.JPG) when inserting it. 
* If the program won't let you start a test, or if the buttons on the hand controller won't respond to you:
	* If the light next to disabled on the [indicator panel](../assets/img/tutorials/instron/ANNOTATED_emergency_indicator.JPG) is blinking, hold down the red emergency button and turn clockwise about 15 degrees or until it pops up.
	* If disabled is lit up, but not blinking, try pressing [unlock](../assets/img/tutorials/instron/ANNOTATED_hand_controller_when_disabled.JPG) on the hand controller. This will get the machine out of disabled mode and into set up mode.
* If your force-displacement curve looks wrong, make sure that all attachments are on tightly. To check, try giving your set-up a gentle shake. It should not move at all.
* If your sample keeps breaking right at the grip face, you may need to loosen the grips a little bit, or try a different grip type.


### Manufacturer's manuals: {#manuals}

* [Video extensometer operator guide](https://www.dropbox.com/scl/fi/rgb05cbfo30mf80uwskek/video-extensometer-ave2-2663-901-and-sve2-2663-902-operator-guide.pdf?rlkey=qfhgbcfwtsl57fdbellgg206w&st=h7hcnio8&dl=0)
* [6800 Dual Column Table Model operator guide](https://www.dropbox.com/scl/fi/jppq0ifw1ricmdghsguca/6800-Dual-Column-Table-Model-Operator-Guide.pdf?rlkey=n7sm0h9v6vqqvu9ppnk0oessj&st=7ztz947o&dl=0)
* [Miniature grips for low force testing operators guide](https://www.dropbox.com/scl/fi/zprr8ua5ma26lzqb31czo/2711-006-miniature-grips-for-low-force-testing-operators-guide.pdf?rlkey=a26sizgotrx3beaa1iujvgp0r&st=njxjs6bs&dl=0)
* [Screw action grips reference manual](https://www.dropbox.com/scl/fi/nf5pnttlapjawi8cm94ms/2710-11x-screw-action-grips-reference-manual.pdf?rlkey=7q1aeazj97xoshgy7n29297ed&st=ozgbhy08&dl=0)
* [5 kN flexure fixture reference manual](https://www.dropbox.com/scl/fi/59aeqcu8o9b7isv7gu93a/5kn-flexure-fixture-reference-manual.pdf?rlkey=f4wtjfybmg86kruq1hcp32nms&st=1u3dpdjr&dl=0)
* [5 kN, 10 kN, and 50 kN wedge grips reference manual](https://www.dropbox.com/scl/fi/3iaxhdxfo8pwxtj8t7m2i/5kn-10knand50kn-wedge-grips-reference-manual.pdf?rlkey=rjm1t839hzfv8yzly7mihjh2n&st=m76u4b4n&dl=0)

### Links: {#links}
* [Instron FAQ](https://www.instron.com/en/service-and-support/technical-support/faqs)

### Exercises: {#exercises}

* Beginner: Set up a 50 kN tensile testing set up, load a sample, and run it. You should see the sample's force-displacement curve appear.
* Advanced: Use the video extensometer to measure strain. 

#### Staff-Guided Event Example: Pumpkin Compression

For the Infinite Halloween trick-or-treating event, the Breakerspace has hosted a staff-planned pumpkin compression activity that turns an everyday object into a visible mechanical-testing example. Participants can compare load, displacement, cracking, and collapse across pumpkins with different shapes and carved features.

This is a supervised event demonstration, not a standard independent-user workflow. Pumpkins, produce, and other wet or biological samples require explicit staff approval, containment, and a cleanup plan. Do not bring or test one without advance coordination; see [Samples And Materials](../safety.html#samples-and-materials).

<div class="media-trio">
  <figure class="page-figure">
    <img src="../assets/img/instron-pumpkin-compression-setup.jpg" alt="A participant watches the Instron compression setup with a carved pumpkin between circular platens and protective sheeting around the test area." width="2400" height="1800" loading="lazy">
    <figcaption>The event uses a planned compression setup with containment and staff supervision.</figcaption>
  </figure>
  <figure class="page-figure">
    <img src="../assets/img/instron-pumpkin-before-compression.jpg" alt="An intact carved pumpkin positioned between the Instron compression platens before the test begins." width="2400" height="1800" loading="lazy">
    <figcaption>Before compression, the carved pumpkin is centered between the platens.</figcaption>
  </figure>
  <figure class="page-figure">
    <img src="../assets/img/instron-pumpkin-during-compression.jpg" alt="A carved pumpkin splitting and collapsing between the Instron compression platens during the test." width="2400" height="1800" loading="lazy">
    <figcaption>During the test, visible cracking and collapse can be connected to the force-displacement response.</figcaption>
  </figure>
</div>

File: tutorials/raman.md
---
layout: default
title: Raman Microscope Tutorial
---
# Horiba XploRA Confocal Raman Microscope Tutorial 

## Overview:

Collect Raman spectra to idenfity compounds and observe other characteristics of a range of materials on our instrument, which is configured with 532nm, 638nm and 785nm lasers, and 600, 1200, 1800, and 2400 gr/mm gratings.

### Index:

* [Standard operating protocol](#sop) - ([startup](#startup), [operation](#operation), [shutdown](#shutdown))
* [Materials and sample prep](#materials)
* [Detailed operating instructions](#details)
* [Data processing and analysis](#data)
* [Common failure modes](#failures)
* [Manufacturer manuals](#manuals)
* [Links](#links)
* [Exercises](#exercises)

### Standard operating protocol: {#sop}

#### Instrument startup: {#startup}


* Log on to instrument workstation using your MIT Kerberos
* Open LabSpec 6 software
* Verify instrument is powered on (it should always be left powered on) __add link to image__
* Turn laser emission remote control power to on, if needed (this does not turn the laser on)

#### Operation: {#operation}

* Prepare sample externally on glass slide
* Lower microscope stage using coarse focus knob
* Load slide into slide holder on stage
* Turn brightfield light source brightness to 100%
* Find approximate focus using the coarse knob, adjusting brightness as needed
* Refine focus using joystick rotation
* Close doors on microscope enclosure
* Perform Raman spectroscopy as appropriate for your sample

Repeat steps as needed.

####  Instrument shut down: {#shutdown}

* Remove sample from microscope stage and close doors
* Turn laser emission remote control power to off
* Save all data (each spectrum must be indvidually selected and saved)
* Close LabSpec 6
* Log off workstation

### Compatible materials and sample prep: {#materials}

* All materials analyzed in the Breakerspace must be non-hazardous and safe to handle
* The instrument can be used to measure liquids, solids, powders, and gases
* Generally good for studying organics, polymers, acids/bases, metal oxides, and semiconductors
* Not useful for metals, ionic salts such as NaCl, or overly fluorescing materials

<p class="guidance-note"><em>If you have any questions about whether a material is appropriate to characterize in the Breakerspace, please ask before bringing it to the lab.</em></p>

#### Sample Prep:

* Generally, sample should be placed on a glass microscope slide
* The working distance of the microscope objectives is quite close, so powders should be finely ground and level/smooth
* Solid samples without parallel faces may be mounted to the slide using the sample press and Plastilina mounting clay to ensure a good surface to focus on

### Detailed operating instructions: {#details}

Our Raman system includes three lasers: 532nm, 638nm, and 785nm. The shorter wavelengths are higher energy, and will therefore generate a stronger signal, which is usually desirable. However, temperature-sensitive samples can be burned by the higher energy lasers, especially the 532nm. Also, materials that fluoresce will fluoresce more with higher energy lasers, and fluorescence will overwhelm the detector, making an Raman scattering difficult or impossible to distinguish from noise. When getting set up, we recommend starting with the 638nm laser, and moving to the 532nm if a stronger signal or higher signal/noise ratio is needed. If fluorescing is observed, switch to the 785nm laser. If the sample still fluoresces with the 785nm laser, the sample may not be conducive to Raman spectroscopy.

Our system includes four diffraction gratings. Light scattered off the sample, including Raman scattering, needs to be diffracted before it is measured by the detector so the detector can measure signal strength at discrete wavelengths. Our system has four gratings with 600, 1200, 1800, and 2400 grooves/mm. 

Generally, a coarser grating (600 gr/mm) will generate a narrower diffraction pattern, so the signal strength will be higher and the resolution will be lower (closely spaced peaks may merge into a single larger peak). The finer gratings give higher resolution results, but at the expense of signal strength. 

Additionally, [finer gratings produce a wider dispersion angle](https://www.dropbox.com/scl/fi/0kcumhfxxhycy8b47l32d/Raman-Spectral-Resolution-Tech-Note.pdf?rlkey=321k53nqc9jn6cdqkqhpb0rzd&st=dr66nh85&dl=0), meaning the diffraction pattern is physically wider than the CCD detector chip. This is overcome through using movable gratings that can be aimed to direct different segments of the diffracted signal onto the detector at different times. With an 1800 or 2400 gr/mm grating, it maybe necessary to reposition the grating five or more times in order to capture the full spectrum, whereas the CCD can typically capture the entire spectrum from one position when using the 600 gr/mm grating. 

A typically workflow might be to load the sample, focus, and use the RTD feature (realtime display) to look for a signal using the 638nm laser and 600 gr/mm. Make sure the spectro is covering the portion of the spectrum that is displayed and where you expect to see key peaks. With this combination, the CCD should be able to capture the full with of the spectrum from one position. Refine focus for spectroscopy by rotating the joystick knob to control fine focus and maximize spectrometer signal strength. Once you are sure you're seeing some key peaks and the general setup is working, select different laser/grating combinations based on your specific goals and collect relevant spectra.

### Data processing and analysis: {#data}

* Coming soon!

### Common failure modes: {#failures}

* The cameras sometimes do not connect to the software, restarting the computer is the suggested fix
* No spectrum because laser is not on, check laser is actually on using internal camera
* No spectrum because spectro shift position is out of display range - reposition spectro
* No identifiable peaks, spectrum appears as a large hump - this is fluorescing, try longer wavelength laser, material may not be suitable for Raman spectroscopy

### Manufacturer's manuals: {#manuals}

* Links to manual files in dropbox

### Links: {#links}

* list of links, ie. good video tutorials, some student project, anything relevant

### Exercises: {#exercises}

* Intro: run autocalibration routine and collect spectrum for polystyrene sample
* Intermediate: perform spatial mapping and compound indentification on [aspirin/paracetamol/caffeine tablet](https://en.wikipedia.org/wiki/Aspirin/paracetamol/caffeine)
* Use confocality to collect spectra at different depths within a layered material such as a potato chip bag

File: tutorials/uv-vis-preview.md
---
layout: default
---
# Breakerspace UV-Vis Tutorial

## Overview

<figure>
	<img src="../assets/img/uv-vis.JPG" alt="UV-Vis" style="width:32%; margin:0">
</figure>

Duetta can be used as a fluorometer, as a UV-Vis-NIR spectrometer to measure absorbance, or as an instrument that measures true molecular fingerprints, which require the acquisition of fluorescence and absorbance, correcting for IFE in real time.

### Index:

* [Standard operating protocol](#sop) - ([startup](#startup), [operation](#operation), [shutdown](#shutdown))
* [Data processing and analysis](#data)
* [Materials and sample prep](#materials)
* [Common failure modes](#failures)
* [Manufacturer manuals](#manuals)
* [Exercises](#exercises)

<a name="sop"></a>
### Standard Operating Protocol:

<a name="startup"></a>
#### Start Up
* Flip power switch and press power button.
* Power button must be blue to operate
* Log on to the desktop with your kerberos
* Open the EzSpec software
* Click EzSpec button

<figure style="margin-left:0; margin-right:0;">
	<img src="../assets/img/tutorials/uv-vis/duetta-power-front-button.jpg" alt="Opening UV-Vis Lid" style="width:50%; margin:0">
</figure>

<a name="operation"></a>
#### Operation
* Click new method
* Click Absorbance and Transmission. There are other modes, but users are primarily focused on this mode.
* Click Spectra
* Make sure the setup conditions are adequate.
* Set mode to both

<figure>
	<a href="../assets/img/tutorials/uv-vis/Both.png" target="_parent"><img src="../assets/img/tutorials/uv-vis/Both.png" alt="Select both" style="width:50%; margin:0" ></a>
	<figcaption>  </figcaption>
</figure>

* Fill the cuvet with your sample
* Name your sample and choose where you want it to save
* For best results, wait for the lamps to warm up
* Click Acquire

<figure>
	<a href="../assets/img/tutorials/uv-vis/Acquire.png" target="_parent"><img src="../assets/img/tutorials/uv-vis/Acquire.png" alt="Click Acquire" style="width:50%; margin:0"></a>
	<figcaption>  </figcaption>
</figure>

* Load your sample by pressing down on the machine’s lid. Close the top.
* Load a sample of deionized water when the software instructs you to load a blank.

<figure style="margin-left:0; margin-right:0;">
	<img src="../assets/img/tutorials/uv-vis/open-uv-vis-lid.gif" alt="Opening UV-Vis Lid" style="width:50%; margin:0">
	<img src="../assets/img/tutorials/uv-vis/add-in-cuvette.gif" alt="Adding in cuvette" style="width:50%; margin:0">
</figure>

<a name="data"></a>
#### Data Analysis
* Under Acquire tab, you can toggle between Transmission, Absorbance, and Fluorescence.

<figure>
	<a href="../assets/img/tutorials/uv-vis/Absorbance.png" target="_parent"><img src="../assets/img/tutorials/uv-vis/Absorbance.png" alt="Absorbance and Transmission" style="width:50%; margin:0"></a>
	<figcaption>  </figcaption>
</figure>

* Under the Process tab, you have the option of processing your data in many ways, including smoothing, finding peaks, fitting a curve, and more.
* Under Export tab, you can save your data as a text, as an EzSpec file, or generate a report.

<a name="shutdown"></a>
#### Shut down
* Unload your sample
* __Push and hold power button until light shuts off.__ Shutting the machine down is important so that the lamp does not burn out.
* Log out of the desktop

<a name="materials"></a>
### Materials
* Cuvettes are in bottom drawer under sample prep bench, labeled “Spare Cuvettes”
* Deionized water for dilution or blank samples is typically available in a squeeze bottom near the sink or the sample prep bench
* When filling the cuvette, do not get the outside of the cuvette dirty (by spilling contents on it or by touching it with your fingers). This results in worse data quality and possibly dirtying the machine

<a name="failures"></a>
### Common failure modes
* If your sample is too concentrated, some peaks will be cut off.

<a name="manuals"></a>
### Manufacturer manuals
* [Operation manual](https://www.dropbox.com/scl/fi/9bzwitjz004xd8pl5bpyl/Duetta-with-EZ-Spec-Operation-Manual-5700004252-Rev-1.4.3.pdf?rlkey=8ekvwddzdt0pk931zwpxov43l&st=yisoc2r2&dl=0)

<a name="exercises"></a>
### Exercises
* Intro: look at water with food coloring and identify on the spectrum the bumps or dips due to the color.
* Intro: Compare concentrations of a series of a samples
* Beginner: Identify the relative size of nanoparticles samples
* Advanced: Deconvolution of compound sample

File: tutorials/uv-vis.md
---
layout: default
---
# Horiba Duetta Fluorescence and Absorbance Spectrometer Tutorial

## Overview

<figure>
    <img src="../assets/img/uv-vis.JPG" alt="UV-Vis" style="width:32%; margin:0">
</figure>

Duetta can be used as a fluorometer, as a UV-Vis-NIR spectrometer to measure absorbance, or as an instrument that measures true molecular fingerprints, which require the acquisition of fluorescence and absorbance, correcting for IFE in real time.

### Index:

* [Standard operating protocol](#sop) - ([startup](#startup), [operation](#operation), [shutdown](#shutdown))
* [Data processing and analysis](#data)
* [Materials and sample prep](#materials)
* [Common failure modes](#failures)
* [Manufacturer manuals](#manuals)
* [Exercises](#exercises)

<a name="sop"></a>
### Standard Operating Protocol:

<a name="startup"></a>
#### Start Up
* Flip power switch and press power button.
* Power button must be blue to operate
* Log on to the desktop with your kerberos
* Open the EzSpec software
* Click EzSpec button

<figure style="margin-left:0; margin-right:0;">
    <img src="../assets/img/tutorials/uv-vis/duetta-power-front-button.jpg" alt="Opening UV-Vis Lid" style="width:50%; margin:0">
</figure>

<a name="operation"></a>
#### Operation
* Click new method
* Click Absorbance and Transmission. There are other modes, but users are primarily focused on this mode.
* Click Spectra
* Make sure the setup conditions are adequate.
* Set mode to both

<figure>
    <a href="../assets/img/tutorials/uv-vis/Both.png" target="_parent"><img src="../assets/img/tutorials/uv-vis/Both.png" alt="Select both" style="width:50%; margin:0" ></a>
    <figcaption>  </figcaption>
</figure>

* Fill the cuvet with your sample
* Name your sample and choose where you want it to save
* For best results, wait for the lamps to warm up
* Click Acquire

<figure>
    <a href="../assets/img/tutorials/uv-vis/Acquire.png" target="_parent"><img src="../assets/img/tutorials/uv-vis/Acquire.png" alt="Click Acquire" style="width:50%; margin:0"></a>
    <figcaption>  </figcaption>
</figure>

* Load your sample by pressing down on the machine’s lid. Close the top.
* Load a sample of deionized water when the software instructs you to load a blank.

<figure style="margin-left:0; margin-right:0;">
    <img src="../assets/img/tutorials/uv-vis/open-uv-vis-lid.gif" alt="Opening UV-Vis Lid" style="width:50%; margin:0">
    <img src="../assets/img/tutorials/uv-vis/add-in-cuvette.gif" alt="Adding in cuvette" style="width:50%; margin:0">
</figure>

<a name="data"></a>
#### Data Analysis
* Under Acquire tab, you can toggle between Transmission, Absorbance, and Fluorescence.

<figure>
    <a href="../assets/img/tutorials/uv-vis/Absorbance.png" target="_parent"><img src="../assets/img/tutorials/uv-vis/Absorbance.png" alt="Absorbance and Transmission" style="width:50%; margin:0"></a>
    <figcaption>  </figcaption>
</figure>

* Under the Process tab, you have the option of processing your data in many ways, including smoothing, finding peaks, fitting a curve, and more.
* Under Export tab, you can save your data as a text, as an EzSpec file, or generate a report.

<a name="shutdown"></a>
#### Shut down
* Unload your sample
* __Push and hold power button until light shuts off.__ Shutting the machine down is important so that the lamp does not burn out.
* Log out of the desktop

<a name="materials"></a>
### Materials
* Cuvettes are in bottom drawer under sample prep bench, labeled “Spare Cuvettes”
* Deionized water for dilution or blank samples is typically available in a squeeze bottom near the sink or the sample prep bench
* When filling the cuvette, do not get the outside of the cuvette dirty (by spilling contents on it or by touching it with your fingers). This results in worse data quality and possibly dirtying the machine

<a name="failures"></a>
### Common failure modes
* If your sample is too concentrated, some peaks will be cut off.

<a name="manuals"></a>
### Manufacturer manuals
* [Operation manual](https://www.dropbox.com/scl/fi/9bzwitjz004xd8pl5bpyl/Duetta-with-EZ-Spec-Operation-Manual-5700004252-Rev-1.4.3.pdf?rlkey=8ekvwddzdt0pk931zwpxov43l&st=yisoc2r2&dl=0)

<a name="exercises"></a>
### Exercises
* Intro: look at water with food coloring and identify on the spectrum the bumps or dips due to the color.
* Intro: Compare concentrations of a series of a samples
* Beginner: Identify the relative size of nanoparticles samples
* Advanced: Deconvolution of compound sample
